Repository: pprzetacznik/patent-parsing-tools

patent-parsing-tools
====================
USPTO patents dataset generator.

## Documentation

[Read the docs](https://patent-parsing-tools.readthedocs.io/en/latest/)

## Examples:

Downloading dataset:
```Bash
python -m patent_parsing_tools.downloader \
  --directory dataset \
  --year-from 2010 \
  --year-to 2010
```

Collecting and serializing data:
```Bash
python -m patent_parsing_tools.supervisor \
  --working-directory patents/working_directory \
  --train-destination patents/train_destination \
  --test-destination patents/test_destination \
  --year-from 2014 \
  --year-to 2015
```

Generating dictionary with train set:
```Bash
python -m patent_parsing_tools.bow.dictionary_maker \
  --train-directory patents/train_destination \
  --max-patents 1000000000 \
  --dictionary dictionary.txt \
  --dict-max-size 4096
```

Generate bag of words with train set and test set:
```Bash
python -m patent_parsing_tools.bow.bag_of_words \
  --serialized-patents patents/train_destination \
  --destination-directory patents/final_dataset_train \
  --dictionary dictionary.txt \
  --batch-size 1048576
python -m patent_parsing_tools.bow.bag_of_words \
  --serialized-patents patents/test_destination \
  --destination-directory patents/final_dataset_test \
  --dictionary dictionary.txt \
  --batch-size 1048576
```

## Testing

```Bash
pytest
```

## References

Usage:
* Elton, *Using natural language processing techniques to extract information on the properties and functionalities of energetic materials from large text corpora*, 2019, online: [https://arxiv.org/abs/1903.00415](https://arxiv.org/abs/1903.00415).
* Lee, *Natural Language Processing Techniques for Advancing Materials Discovery: A Short Review*, 2023, online: [https://doi.org/10.1007/s40684-023-00523-6](https://doi.org/10.1007/s40684-023-00523-6).

File: test/US08927386-20150106.XML
<?xml version="1.0" encoding="UTF-8"?>
<!DOCTYPE us-patent-grant SYSTEM "us-patent-grant-v45-2014-04-03.dtd" [ ]>
<us-patent-grant lang="EN" dtd-version="v4.5 2014-04-03" file="US08927386-20150106.XML" status="PRODUCTION" id="us-patent-grant" country="US" date-produced="20141219" date-publ="20150106">
<us-bibliographic-data-grant>
<publication-reference>
<document-id>
<country>US</country>
<doc-number>08927386</doc-number>
<kind>B2</kind>
<date>20150106</date>
</document-id>
</publication-reference>
<application-reference appl-type="utility">
<document-id>
<country>US</country>
<doc-number>13878453</doc-number>
<date>20120531</date>
</document-id>
</application-reference>
<us-application-series-code>13</us-application-series-code>
<priority-claims>
<priority-claim sequence="01" kind="national">
<country>CN</country>
<doc-number>2011 1 0151784</doc-number>
<date>20110608</date>
</priority-claim>
</priority-claims>
<us-term-of-grant>
<us-term-extension>15</us-term-extension>
</us-term-of-grant>
<classifications-ipcr>
<classification-ipcr>
<ipc-version-indicator><date>20060101</date></ipc-version-indicator>
<classification-level>A</classification-level>
<section>H</section>
<class>01</class>
<subclass>L</subclass>
<main-group>21</main-group>
<subgroup>04</subgroup>
<symbol-position>F</symbol-position>
<classification-value>I</classification-value>
<action-date><date>20150106</date></action-date>
<generating-office><country>US</country></generating-office>
<classification-status>B</classification-status>
<classification-data-source>H</classification-data-source>
</classification-ipcr>
<classification-ipcr>
<ipc-version-indicator><date>20060101</date></ipc-version-indicator>
<classification-level>A</classification-level>
<section>H</section>
<class>01</class>
<subclass>L</subclass>
<main-group>21</main-group>
<subgroup>761</subgroup>
<symbol-position>L</symbol-position>
<classification-value>I</classification-value>
<action-date><date>20150106</date></action-date>
<generating-office><country>US</country></generating-office>
<classification-status>B</classification-status>
<classification-data-source>H</classification-data-source>
</classification-ipcr>
<classification-ipcr>
<ipc-version-indicator><date>20060101</date></ipc-version-indicator>
<classification-level>A</classification-level>
<section>H</section>
<class>01</class>
<subclass>L</subclass>
<main-group>29</main-group>
<subgroup>66</subgroup>
<symbol-position>L</symbol-position>
<classification-value>I</classification-value>
<action-date><date>20150106</date></action-date>
<generating-office><country>US</country></generating-office>
<classification-status>B</classification-status>
<classification-data-source>H</classification-data-source>
</classification-ipcr>
<classification-ipcr>
<ipc-version-indicator><date>20060101</date></ipc-version-indicator>
<classification-level>A</classification-level>
<section>H</section>
<class>01</class>
<subclass>L</subclass>
<main-group>29</main-group>
<subgroup>06</subgroup>
<symbol-position>L</symbol-position>
<classification-value>I</classification-value>
<action-date><date>20150106</date></action-date>
<generating-office><country>US</country></generating-office>
<classification-status>B</classification-status>
<classification-data-source>H</classification-data-source>
</classification-ipcr>
<classification-ipcr>
<ipc-version-indicator><date>20060101</date></ipc-version-indicator>
<classification-level>A</classification-level>
<section>H</section>
<class>01</class>
<subclass>L</subclass>
<main-group>21</main-group>
<subgroup>3065</subgroup>
<symbol-position>L</symbol-position>
<classification-value>N</classification-value>
<action-date><date>20150106</date></action-date>
<generating-office><country>US</country></generating-office>
<classification-status>B</classification-status>
<classification-data-source>H</classification-data-source>
</classification-ipcr>
</classifications-ipcr>
<classifications-cpc>
<main-cpc>
<classification-cpc>
<cpc-version-indicator><date>20130101</date></cpc-version-indicator>
<section>H</section>
<class>01</class>
<subclass>L</subclass>
<main-group>29</main-group>
<subgroup>66136</subgroup>
<symbol-position>F</symbol-position>
<classification-value>I</classification-value>
<action-date><date>20150106</date></action-date>
<generating-office><country>US</country></generating-office>
<classification-status>B</classification-status>
<classification-data-source>H</classification-data-source>
<scheme-origination-code>C</scheme-origination-code>
</classification-cpc>
</main-cpc>
<further-cpc>
<classification-cpc>
<cpc-version-indicator><date>20130101</date></cpc-version-indicator>
<section>H</section>
<class>01</class>
<subclass>L</subclass>
<main-group>29</main-group>
<subgroup>0619</subgroup>
<symbol-position>L</symbol-position>
<classification-value>I</classification-value>
<action-date><date>20150106</date></action-date>
<generating-office><country>US</country></generating-office>
<classification-status>B</classification-status>
<classification-data-source>H</classification-data-source>
<scheme-origination-code>C</scheme-origination-code>
</classification-cpc>
<classification-cpc>
<cpc-version-indicator><date>20130101</date></cpc-version-indicator>
<section>H</section>
<class>01</class>
<subclass>L</subclass>
<main-group>21</main-group>
<subgroup>3065</subgroup>
<symbol-position>L</symbol-position>
<classification-value>A</classification-value>
<action-date><date>20150106</date></action-date>
<generating-office><country>US</country></generating-office>
<classification-status>B</classification-status>
<classification-data-source>H</classification-data-source>
<scheme-origination-code>C</scheme-origination-code>
</classification-cpc>
</further-cpc>
</classifications-cpc>
<classification-national>
<country>US</country>
<main-classification>438416</main-classification>
<further-classification>438  3</further-classification>
<further-classification>438222</further-classification>
<further-classification>438356</further-classification>
<further-classification>438481</further-classification>
</classification-national>
<invention-title id="d2e71">Method for manufacturing deep-trench super PN junctions</invention-title>
<us-references-cited>
<us-citation>
<patcit num="00001">
<document-id>
<country>US</country>
<doc-number>5923073</doc-number>
<kind>A</kind>
<name>Aoki et al.</name>
<date>19990700</date>
</document-id>
</patcit>
<category>cited by examiner</category>
<classification-national><country>US</country><main-classification>257501</main-classification></classification-national>
</us-citation>
<us-citation>
<patcit num="00002">
<document-id>
<country>US</country>
<doc-number>8159039</doc-number>
<kind>B2</kind>
<name>Cheng</name>
<date>20120400</date>
</document-id>
</patcit>
<category>cited by examiner</category>
<classification-national><country>US</country><main-classification>257506</main-classification></classification-national>
</us-citation>
<us-citation>
<patcit num="00003">
<document-id>
<country>US</country>
<doc-number>2007/0072398</doc-number>
<kind>A1</kind>
<name>Shibata et al.</name>
<date>20070300</date>
</document-id>
</patcit>
<category>cited by examiner</category>
<classification-national><country>US</country><main-classification>438478</main-classification></classification-national>
</us-citation>
<us-citation>
<patcit num="00004">
<document-id>
<country>US</country>
<doc-number>2011/0306189</doc-number>
<kind>A1</kind>
<name>Cheng et al.</name>
<date>20111200</date>
</document-id>
</patcit>
<category>cited by examiner</category>
<classification-national><country>US</country><main-classification>438488</main-classification></classification-national>
</us-citation>
<us-citation>
<patcit num="00005">
<document-id>
<country>US</country>
<doc-number>2013/0149822</doc-number>
<kind>A1</kind>
<name>Lee et al.</name>
<date>20130600</date>
</document-id>
</patcit>
<category>cited by examiner</category>
<classification-national><country>US</country><main-classification>438212</main-classification></classification-national>
</us-citation>
</us-references-cited>
<number-of-claims>19</number-of-claims>
<us-exemplary-claim>1</us-exemplary-claim>
<us-field-of-classification-search>
<classification-national>
<country>US</country>
<main-classification>None</main-classification>
</classification-national>
</us-field-of-classification-search>
<figures>
<number-of-drawing-sheets>3</number-of-drawing-sheets>
<number-of-figures>5</number-of-figures>
</figures>
<us-related-documents>
<related-publication>
<document-id>
<country>US</country>
<doc-number>20130196489</doc-number>
<kind>A1</kind>
<date>20130801</date>
</document-id>
</related-publication>
</us-related-documents>
<us-parties>
<us-applicants>
<us-applicant sequence="001" app-type="applicant" designation="us-only">
<addressbook>
<last-name>Wu</last-name>
<first-name>Tzong Shiann</first-name>
<address>
<city>Wuxi</city>
<country>CN</country>
</address>
</addressbook>
<residence>
<country>CN</country>
</residence>
</us-applicant>
<us-applicant sequence="002" app-type="applicant" designation="us-only">
<addressbook>
<last-name>Wang</last-name>
<first-name>Genyi</first-name>
<address>
<city>Wuxi</city>
<country>CN</country>
</address>
</addressbook>
<residence>
<country>CN</country>
</residence>
</us-applicant>
<us-applicant sequence="003" app-type="applicant" designation="us-only">
<addressbook>
<last-name>Yuan</last-name>
<first-name>Leibing</first-name>
<address>
<city>Wuxi</city>
<country>CN</country>
</address>
</addressbook>
<residence>
<country>CN</country>
</residence>
</us-applicant>
<us-applicant sequence="004" app-type="applicant" designation="us-only">
<addressbook>
<last-name>Wu</last-name>
<first-name>Pengpeng</first-name>
<address>
<city>Wuxi</city>
<country>CN</country>
</address>
</addressbook>
<residence>
<country>CN</country>
</residence>
</us-applicant>
</us-applicants>
<inventors>
<inventor sequence="001" designation="us-only">
<addressbook>
<last-name>Wu</last-name>
<first-name>Tzong Shiann</first-name>
<address>
<city>Wuxi</city>
<country>CN</country>
</address>
</addressbook>
</inventor>
<inventor sequence="002" designation="us-only">
<addressbook>
<last-name>Wang</last-name>
<first-name>Genyi</first-name>
<address>
<city>Wuxi</city>
<country>CN</country>
</address>
</addressbook>
</inventor>
<inventor sequence="003" designation="us-only">
<addressbook>
<last-name>Yuan</last-name>
<first-name>Leibing</first-name>
<address>
<city>Wuxi</city>
<country>CN</country>
</address>
</addressbook>
</inventor>
<inventor sequence="004" designation="us-only">
<addressbook>
<last-name>Wu</last-name>
<first-name>Pengpeng</first-name>
<address>
<city>Wuxi</city>
<country>CN</country>
</address>
</addressbook>
</inventor>
</inventors>
<agents>
<agent sequence="01" rep-type="attorney">
<addressbook>
<orgname>Anova Law Group, PLLC</orgname>
<address>
<country>unknown</country>
</address>
</addressbook>
</agent>
</agents>
</us-parties>
<assignees>
<assignee>
<addressbook>
<orgname>CSMC Technologies FAB1 Co., Ltd.</orgname>
<role>03</role>
<address>
<city>Wuxi</city>
<country>CN</country>
</address>
</addressbook>
</assignee>
<assignee>
<addressbook>
<orgname>CSMC Technologies FAB2 Co., Ltd.</orgname>
<role>03</role>
<address>
<city>Wuxi</city>
<country>CN</country>
</address>
</addressbook>
</assignee>
</assignees>
<examiners>
<primary-examiner>
<last-name>Smith</last-name>
<first-name>Zandra</first-name>
<department>2822</department>
</primary-examiner>
<assistant-examiner>
<last-name>Perkins</last-name>
<first-name>Pamela E</first-name>
</assistant-examiner>
</examiners>
<pct-or-regional-filing-data>
<document-id>
<country>WO</country>
<doc-number>PCT/CN2012/076353</doc-number>
<kind>00</kind>
<date>20120531</date>
</document-id>
<us-371c124-date>
<date>20130409</date>
</us-371c124-date>
</pct-or-regional-filing-data>
<pct-or-regional-publishing-data>
<document-id>
<country>WO</country>
<doc-number>WO2012/167715</doc-number>
<kind>A </kind>
<date>20121213</date>
</document-id>
</pct-or-regional-publishing-data>
</us-bibliographic-data-grant>
<abstract id="abstract">
<p id="p-0001" num="0000">The present invention provides a method for manufacturing a deep-trench super PN junction. The method includes: a deposition step for forming an epitaxial layer on a substrate; forming a first dielectric layer and a second dielectric layer in sequence on the epitaxial layer; forming deep trenches in the epitaxial layer; completely filling the deep trenches with an epitaxial material and the epitaxial material is beyond the second dielectric layer; filling the entire surface of the second dielectric layer and the epitaxial layer such as Si using a third dielectric to from a surface filling layer with a predetermined height; etching back on the surface filling layer to the interface of the first dielectric layer and the epitaxial layer; and a removing step for removing the first dielectric layer, the second dielectric layer and the surface filling layer to planarize Si epitaxial material.</p>
</abstract>
<drawings id="DRAWINGS">
<figure id="Fig-EMI-D00000" num="00000">
<img id="EMI-D00000" he="92.37mm" wi="120.82mm" file="US08927386-20150106-D00000.TIF" alt="embedded image" img-content="drawing" img-format="tif"/>
</figure>
<figure id="Fig-EMI-D00001" num="00001">
<img id="EMI-D00001" he="230.72mm" wi="124.29mm" file="US08927386-20150106-D00001.TIF" alt="embedded image" img-content="drawing" img-format="tif"/>
</figure>
<figure id="Fig-EMI-D00002" num="00002">
<img id="EMI-D00002" he="207.01mm" wi="145.46mm" file="US08927386-20150106-D00002.TIF" alt="embedded image" img-content="drawing" img-format="tif"/>
</figure>
<figure id="Fig-EMI-D00003" num="00003">
<img id="EMI-D00003" he="198.63mm" wi="122.43mm" file="US08927386-20150106-D00003.TIF" alt="embedded image" img-content="drawing" img-format="tif"/>
</figure>
</drawings>
<description id="description">
<?BRFSUM description="Brief Summary" end="lead"?>
<heading id="h-0001" level="1">FIELD OF THE INVENTION</heading>
<p id="p-0002" num="0001">The present invention relates to the field of semiconductor manufacturing technologies and, more particularly, to a method for manufacturing deep-trench super PN junctions (Super Junctions).</p>
<heading id="h-0002" level="1">BACKGROUND OF THE INVENTION</heading>
<p id="p-0003" num="0002">In the field of semiconductor, the super PN junction technique used to improve the performance of power MOS has become significantly prominent in high-voltage applications.</p>
<p id="p-0004" num="0003">The conventional fabrication process of super PN junctions mainly includes deep trench etching, epitaxial filling, and silicon CMP planarizing.</p>
<p id="p-0005" num="0004">Specifically, the conventional fabrication process of a super PN junction includes following steps:</p>
<p id="p-0006" num="0005">Step 1: forming a single thick epitaxial layer (N type) on an N+ silicon substrate;</p>
<p id="p-0007" num="0006">Step 2: forming deep trenches in the epitaxial layer. Specifically, first forming a thermal oxide layer, then depositing a silicon nitride layer, then depositing a plasma enhanced chemical vapor deposition oxide layer, by etching the above mentioned three layers to the silicon substrate, then removing the photoresist, and use the above mentioned three layers as a hard mask to do a etching process to form deep trenches, then removing the plasma enhanced chemical vapor deposition oxide layer using a wet etching method.</p>
<p id="p-0008" num="0007">Step 3: forming super PN junctions by filling the deep trenches with epitaxial silicon (P type).</p>
<p id="p-0009" num="0008">Step 4: planarizing the surface of the silicon substrate using a CMP process.</p>
<p id="p-0010" num="0009">However, with respect to the CMP process used herein, because equipment for the CMP process is usually used in the back-end-of-line processing, they cannot be shared with the fabrication process of a super PN junction. Therefore the conventional fabrication process of a super junction utilizing the CMP process to obtain planarization often needs dedicated CMP equipment, which causes difficult process control and increased production cost.</p>
<heading id="h-0003" level="1">SUMMARY OF THE INVENTION</heading>
<p id="p-0011" num="0010">Based on the above-mentioned problems, the objective of the present invention is to provide a method for manufacturing super PN junctions which would be compatible with the conventional fabrication process, and would have high production efficiency.</p>
<p id="p-0012" num="0011">According to the present invention, a method for manufacturing a deep-trench super PN junction includes:</p>
<p id="p-0013" num="0012">a deposition step for forming an epitaxial layer on a substrate;</p>
<p id="p-0014" num="0013">a dielectric forming step for forming the first dielectric layer and the second dielectric layer in sequence on the epitaxial layer;</p>
<p id="p-0015" num="0014">a deep trench step for forming deep trenches in the epitaxial layer;</p>
<p id="p-0016" num="0015">a first filling step for completely filling the deep trenches to be beyond the second dielectric layer with an epitaxial material;</p>
<p id="p-0017" num="0016">a second filling step for forming a surface filling layer with a predetermined thickness by completely filling the second dielectric layer and the epitaxial layer using a third dielectric;</p>
<p id="p-0018" num="0017">an etching step for performing an etch back process on the surface filling layer to the interface of the first dielectric layer and the epitaxial layer; and</p>
<p id="p-0019" num="0018">a removing step for removing the first dielectric layer, the second dielectric layer and the surface filling layer to planarize the epitaxial layer.</p>
<p id="p-0020" num="0019">Preferably, the above mentioned etching process, use a plasma etching process.</p>
<p id="p-0021" num="0020">Preferably, in the second filling process, use an accessory equipment to fill the third dielectric layer and the above mentioned third dielectric is a flowable dielectric.</p>
<p id="p-0022" num="0021">By using the present invention to substitute the CMP of the existing technique, and also using the flowable dielectric and a plasma etch back process, therefore, the problems caused by utilizing the CMP to planarize, such as more complex process, more difficult process control and high production cost, can be effectively solved.</p>
<p id="p-0023" num="0022">Preferably, the plasma etching process can be controlled by adjusting the selective etching rate ratio to obtain a selective rate ratio of 1:1 for the epitaxial material and the third dielectric.</p>
<p id="p-0024" num="0023">Preferably, the height of the surface filling layer is at least higher than the highest point of the epitaxial material.</p>
<p id="p-0025" num="0024">Preferably, in the second filling process, the flowable third dielectric completely fills the entire surface of the second dielectric and the epitaxial material by spin, coating.</p>
<p id="p-0026" num="0025">Preferably, in the removing process, use wet process to remove all layers.</p>
<p id="p-0027" num="0026">Preferably, in the first filling process, the lowest point of the epitaxial material is beyond the interface of the first dielectric and the epitaxial material.</p>
<p id="p-0028" num="0027">Preferably, the first dielectric is oxide, the second dielectric is nitride, the epitaxial material is Si, and the third dielectric is SOG.</p>
<p id="p-0029" num="0028">Preferably, the thickness forming of the first dielectric is greater than 500 &#x212b;, and the thickness forming of the second dielectric is greater than 300 &#x212b;.</p>
<p id="p-0030" num="0029">As described above, by filling the flowable dielectric material and using the plasma etch back process, silicon planarization can be achieved using the processes compatible with the existing fabrication process, without dedicated CMP equipment. Thus, the disclosed method has the advantages of simple process, high efficiency and low cost, and can avoid the unstable problems of Si devices caused by using the CMP process.</p>
<?BRFSUM description="Brief Summary" end="tail"?>
<?brief-description-of-drawings description="Brief Description of Drawings" end="lead"?>
<description-of-drawings>
<heading id="h-0004" level="1">BRIEF DESCRIPTION OF THE DRAWINGS</heading>
<p id="p-0031" num="0030"><figref idref="DRAWINGS">FIG. 1</figref> illustrates an overall schematic flow diagram of a super PN junction fabrication process consistent with one embodiment of the present invention;</p>
<p id="p-0032" num="0031"><figref idref="DRAWINGS">FIG. 2</figref> illustrates a breakdown structure diagram of a super PN junction fabrication process consistent with one embodiment of the present invention;</p>
<p id="p-0033" num="0032"><figref idref="DRAWINGS">FIG. 3</figref> illustrates a breakdown structure diagram of a super PN junction consistent with one embodiment of the present invention;</p>
<p id="p-0034" num="0033"><figref idref="DRAWINGS">FIG. 4</figref> illustrates a breakdown structure diagram of a super PN junction fabrication process consistent with one embodiment of the present invention; and</p>
<p id="p-0035" num="0034"><figref idref="DRAWINGS">FIG. 5</figref> illustrates a breakdown structure diagram of a super PN junction fabrication process consistent with one embodiment of the present invention.</p>
</description-of-drawings>
<?brief-description-of-drawings description="Brief Description of Drawings" end="tail"?>
<?DETDESC description="Detailed Description" end="lead"?>
<heading id="h-0005" level="1">DETAILED DESCRIPTION OF THE INVENTION</heading>
<p id="p-0036" num="0035">The followings describe certain embodiments among various possible embodiments, for the purpose of providing the basic aspects of the present invention. They are not intended to confirm any necessary and/or decisive elements of the present invention, or to limit the protection scope of the present invention.</p>
<p id="p-0037" num="0036">In order to illustrate more clearly the purpose, the technical solutions, and the advantages of the present invention, details will be described with accompanying drawings in the followings.</p>
<p id="p-0038" num="0037">Followings, as shown in <figref idref="DRAWINGS">FIGS. 1-5</figref>, are descriptions of a fabrication process of a deep trench super PN junction consistent with the disclosed embodiments.</p>
<p id="p-0039" num="0038"><figref idref="DRAWINGS">FIG. 1</figref> illustrates an overall schematic flow diagram of a method for manufacturing a super PN junction consistent with one embodiment of the present invention.</p>
<p id="p-0040" num="0039">Firstly, as shown in <figref idref="DRAWINGS">FIG. 1</figref>, in one embodiment, the method for manufacturing a super PN junction of the present invention mainly includes:</p>
<p id="p-0041" num="0040">Step 1: a depostion step for forming an epitaxial layer on a substrate;</p>
<p id="p-0042" num="0041">Step 2: a dielectrics forming step for forming the first dielectric layer and the second dielectric layer in sequence on the epitaxial layer;</p>
<p id="p-0043" num="0042">Step 3: a deep trench forming step for forming deep trenches in the epitaxial layer;</p>
<p id="p-0044" num="0043">Step 4: a first filling step for completely filling the trenches and beyond the second dielectric layer with an epitaxial material;</p>
<p id="p-0045" num="0044">Step 5: a second filling step for form a surface filling layer with a predetermined thickness by completely filling the second dielectric layer and the epitaxial layer using a third dielectric;</p>
<p id="p-0046" num="0045">Step 6: an etching process to etch back process on the surface filling layer to the interface of the first dielectric layer and the epitaxial layer; and</p>
<p id="p-0047" num="0046">Step 7: a removing step to remove the first dielectric layer, the second dielectric layer and the surface filling layer to planarize the epitaxial layer.</p>
<p id="p-0048" num="0047"><figref idref="DRAWINGS">FIGS. 2-5</figref> illustrate breakdown schematic diagrams of a method for manufacturing a super PN junction consistent with disclosed embodiments of the present invention.</p>
<p id="p-0049" num="0048">The followings describe in detailed the Steps <b>1</b>-<b>7</b> with references to <figref idref="DRAWINGS">FIGS. 2-5</figref>.</p>
<p id="p-0050" num="0049">As shown in <figref idref="DRAWINGS">FIGS. 2-5</figref>, the method for manufacturing a super PN junction consistent with one embodiment of the present invention mainly includes following steps:</p>
<p id="p-0051" num="0050">Step 1: forming an epitaxial layer <b>100</b> on a substrate;</p>
<p id="p-0052" num="0051">Step 2: a forming step for forming the first dielectric layer <b>200</b> and the second dielectric layer <b>300</b> in sequence on the epitaxial layer <b>100</b>;</p>
<p id="p-0053" num="0052">Step 3: forming deep trenches <b>400</b> in the epitaxial layer;</p>
<p id="p-0054" num="0053">Step 4: as show in <figref idref="DRAWINGS">FIG. 2</figref>, completely filling the trenches <b>400</b> and beyond the second dielectric layer <b>300</b> with an epitaxial material <b>500</b>;</p>
<p id="p-0055" num="0054">Step 5: as shown in <figref idref="DRAWINGS">FIG. 3</figref>, covering and completely filling the entire surface of the second dielectric layer <b>300</b> and the epitaxial material <b>500</b> using a third dielectric layer <b>600</b>, and forming a surface filling layer with a predetermined height;</p>
<p id="p-0056" num="0055">Step 6: as shown in <figref idref="DRAWINGS">FIG. 4</figref>, etching back the surface filling layer to the interface of the first dielectric layer <b>200</b> and the epitaxial layer <b>100</b>; and</p>
<p id="p-0057" num="0056">Step 7: removing the surface dielectric layer including the first dielectric layer <b>200</b>, the second dielectric layer <b>300</b> and the surface filling layer to planarize the epitaxial layer.</p>
<p id="p-0058" num="0057">Therefore, by filling the third dielectric material and using the etch back process to substitute the CMP process of the existing fabrication process, the problems caused by utilizing the CMP process for planarization, such as process complexity, difficult process control and high production cost, can be effectively be solved.</p>
<p id="p-0059" num="0058">Further, other modified embodiments are also described below.</p>
<p id="p-0060" num="0059">The third dielectric <b>600</b> is preferably a flowable material. For example, the third dielectric <b>600</b> can be SOG. So, in the Step <b>5</b>, the entire surface of the second dielectric layer <b>300</b> and epitaxial material <b>500</b> shown in <figref idref="DRAWINGS">FIG. 2</figref> can be completely filled with the flowable third dielectric <b>600</b> such as SOG to form the surface filling layer with a predetermined height.</p>
<p id="p-0061" num="0060">Any appropriate accessory equipment can be used to fill the third dielectric <b>600</b>. When using the accessory equipment to fill the third dielectric <b>600</b>, the accessory equipment may spin and coat the flowable third dielectric <b>600</b> to completely fill the entire surface.</p>
<p id="p-0062" num="0061">The term &#x201c;predetermined height&#x201d; herein refers to a height that is at least higher than the highest point of the epitaxial material <b>500</b>.</p>
<p id="p-0063" num="0062">In the step <b>6</b>, as an etch back process, a plasma etching process may be used. In the plasma etching process, in order to obtain a flat etching of both the epitaxial material <b>500</b> and the third dielectric <b>600</b>, the etching rate ratio (selectivity ratio) for the epitaxial material <b>500</b> and the third dielectric <b>600</b>. For example, the selectivity ratio or the etching rate ratio of the epitaxial material <b>500</b> and the third dielectric <b>600</b> can be adjusted as 1:1. Thus, the same etching speed can be used to etch the epitaxial material <b>500</b> and the third dielectric <b>600</b> to ensure the flatness of the etched materials, and to achieve a planarization of the epitaxial material.</p>
<p id="p-0064" num="0063">Here, Si may often be used as the epitaxial material <b>500</b>. Further, in the Step <b>7</b>, as a wet etching process may often be used to remove the first dielectric layer <b>200</b>, the second dielectric layer <b>300</b> and the surface filling layer.</p>
<p id="p-0065" num="0064">In addition, the first dielectric layer <b>200</b> herein may be made of oxide. The second dielectric layer <b>300</b> may be made of nitride. The thickness of the first dielectric layer is greater than 500 &#x212b;, and the thickness of the second dielectric layer is greater than 300 &#x212b;.</p>
<p id="p-0066" num="0065">Thus, by using the present invention, because the epitaxial material is planarized by a method compatible with the existing fabrication process, the process is simple, the efficiency is high and no dedicated equipment is needed (CMP equipment). Therefore, the process cost is significantly reduced, and the unstable problems of Si devices caused by CMP the process can be effectively avoided.</p>
<p id="p-0067" num="0066">The above examples mainly describe the fabrication process of a super PN junction. Although some embodiments are described in details, those skilled in the art should understand that the present invention may be implemented in other embodiments without departing from the purpose and the scope of the present invention. Therefore, the disclosed examples and embodiments are merely illustrative and not limiting. Without departing from the spirit and the scope of the present invention, various modifications and substitutions of those embodiments are within the scope of the present invention.</p>
<?DETDESC description="Detailed Description" end="tail"?>
</description>
<us-claim-statement>What is claimed is:</us-claim-statement>
<claims id="claims">
<claim id="CLM-00001" num="00001">
<claim-text>1. A method for forming a super PN junction, comprising:
<claim-text>a deposition step for forming an epitaxial layer on a substrate;</claim-text>
<claim-text>a dielectric forming step for forming of a first dielectric layer and a second dielectric layer in sequence on the epitaxial layer;</claim-text>
<claim-text>a deep trench forming step for forming deep trenches in the epitaxial layer;</claim-text>
<claim-text>a first filling step before removing the second dielectric layer for completely filling the deep trenches and beyond the second dielectric layer with an epitaxial material;</claim-text>
<claim-text>a second filling step for forming a surface filling layer with a predetermined thickness by filling an entire surface including the second dielectric layer and the epitaxial material, using a third dielectric, wherein the third dielectric is SOG;</claim-text>
<claim-text>an etching step for etching back the surface filling layer and the epitaxial material to expose an interface of the first dielectric layer and the epitaxial layer on the substrate; and</claim-text>
<claim-text>a removing step for removing the first dielectric layer, the second dielectric layer and the surface filling layer to planarize the epitaxial layer.</claim-text>
</claim-text>
</claim>
<claim id="CLM-00002" num="00002">
<claim-text>2. The super-PN-junction forming method according to <claim-ref idref="CLM-00001">claim 1</claim-ref>, wherein:
<claim-text>the etching process is a plasma etching process.</claim-text>
</claim-text>
</claim>
<claim id="CLM-00003" num="00003">
<claim-text>3. The super-PN-junction forming method according to <claim-ref idref="CLM-00002">claim 2</claim-ref>, wherein:
<claim-text>the plasma etching process adjusts an etching rate selectivity ratio to obtain an etching rate selectivity ratio of 1:1 for the epitaxial material and the third dielectric.</claim-text>
</claim-text>
</claim>
<claim id="CLM-00004" num="00004">
<claim-text>4. The super-PN-junction forming method according to <claim-ref idref="CLM-00003">claim 3</claim-ref>, wherein:
<claim-text>the first dielectric is oxide and the second dielectric is nitride.</claim-text>
</claim-text>
</claim>
<claim id="CLM-00005" num="00005">
<claim-text>5. The super-PN-junction forming method according to <claim-ref idref="CLM-00002">claim 2</claim-ref>, wherein:
<claim-text>in the second filling process, the third dielectric is filled by an accessary equipment and the third dielectric is a flowable dielectric.</claim-text>
</claim-text>
</claim>
<claim id="CLM-00006" num="00006">
<claim-text>6. The super-PN-junction forming method according to <claim-ref idref="CLM-00005">claim 5</claim-ref>, wherein:
<claim-text>a height of the surface filling layer is at least higher than a highest point of the epitaxial material.</claim-text>
</claim-text>
</claim>
<claim id="CLM-00007" num="00007">
<claim-text>7. The super-PN-junction forming method according to <claim-ref idref="CLM-00006">claim 6</claim-ref>, wherein:
<claim-text>the first dielectric is oxide and the second dielectric is nitride.</claim-text>
</claim-text>
</claim>
<claim id="CLM-00008" num="00008">
<claim-text>8. The super-PN-junction forming method according to <claim-ref idref="CLM-00005">claim 5</claim-ref>, wherein:
<claim-text>in the second filling process, the flowable third dielectric completely fills an entire surface of the second dielectric and the epitaxial material using a spin-coating process.</claim-text>
</claim-text>
</claim>
<claim id="CLM-00009" num="00009">
<claim-text>9. The super-PN-junction forming method according to <claim-ref idref="CLM-00008">claim 8</claim-ref>, wherein:
<claim-text>the first dielectric is oxide and the second dielectric is nitride.</claim-text>
</claim-text>
</claim>
<claim id="CLM-00010" num="00010">
<claim-text>10. The super-PN-junction forming method according to <claim-ref idref="CLM-00005">claim 5</claim-ref>, wherein:
<claim-text>a wet process is used to remove the first dielectric layer, the second dielectric layer, and the surface filling layer.</claim-text>
</claim-text>
</claim>
<claim id="CLM-00011" num="00011">
<claim-text>11. The super-PN-junction forming method according to <claim-ref idref="CLM-00010">claim 10</claim-ref>, wherein:
<claim-text>the first dielectric is oxide and the second dielectric is nitride.</claim-text>
</claim-text>
</claim>
<claim id="CLM-00012" num="00012">
<claim-text>12. The super-PN-junction forming method according to <claim-ref idref="CLM-00005">claim 5</claim-ref>, wherein:
<claim-text>in the first filling process, a lowest point of the epitaxial material is higher than the interface of the first dielectric and the epitaxial layer on the substrate.</claim-text>
</claim-text>
</claim>
<claim id="CLM-00013" num="00013">
<claim-text>13. The super-PN-junction forming method according to <claim-ref idref="CLM-00012">claim 12</claim-ref>, wherein:
<claim-text>the first dielectric is oxide and the second dielectric is nitride.</claim-text>
</claim-text>
</claim>
<claim id="CLM-00014" num="00014">
<claim-text>14. The super-PN-junction forming method according to <claim-ref idref="CLM-00005">claim 5</claim-ref>, wherein:
<claim-text>the first dielectric is oxide and the second dielectric is nitride.</claim-text>
</claim-text>
</claim>
<claim id="CLM-00015" num="00015">
<claim-text>15. The super-PN-junction forming method according to <claim-ref idref="CLM-00002">claim 2</claim-ref>, wherein:
<claim-text>the first dielectric is oxide and the second dielectric is nitride.</claim-text>
</claim-text>
</claim>
<claim id="CLM-00016" num="00016">
<claim-text>16. The super-PN-junction forming method according to <claim-ref idref="CLM-00001">claim 1</claim-ref>, wherein:
<claim-text>the first dielectric is oxide and the second dielectric is nitride.</claim-text>
</claim-text>
</claim>
<claim id="CLM-00017" num="00017">
<claim-text>17. The super-PN-junction forming method according to <claim-ref idref="CLM-00016">claim 16</claim-ref>, wherein:
<claim-text>a thickness of the first dielectric is greater than 500&#x212b;, and a thickness of the second dielectric is greater than 300&#x212b;.</claim-text>
</claim-text>
</claim>
<claim id="CLM-00018" num="00018">
<claim-text>18. A method for forming a super PN junction, comprising:
<claim-text>a deposition step for forming an epitaxial layer on a substrate;</claim-text>
<claim-text>a dielectric forming step for forming of a first dielectric layer and a second dielectric layer in sequence on the epitaxial layer;</claim-text>
<claim-text>a deep trench forming step for forming deep trenches in the epitaxial layer;</claim-text>
<claim-text>a first filling step for completely filling the deep trenches and beyond the second dielectric layer with an epitaxial material;</claim-text>
<claim-text>a second filling step for forming a surface filling layer with a predetermined thickness by filling an entire surface including the second dielectric layer and the epitaxial material, using a third dielectric;</claim-text>
<claim-text>an etching step for etching back the surface filling layer to expose an interface of the first dielectric layer and the epitaxial layer on the substrate, wherein the etching process is a plasma etching process that adjusts an etching rate selectivity ratio to obtain an etching rate selectivity ratio of 1:1 for the epitaxial material and the third dielectric; and</claim-text>
<claim-text>a removing step for removing the first dielectric layer, the second dielectric layer and the surface filling layer to planarize the epitaxial layer.</claim-text>
</claim-text>
</claim>
<claim id="CLM-00019" num="00019">
<claim-text>19. A method for forming a super PN junction, comprising:
<claim-text>a deposition step for forming an epitaxial layer on a substrate;</claim-text>
<claim-text>a dielectric forming step for forming of a first dielectric layer and a second dielectric layer in sequence on the epitaxial layer;</claim-text>
<claim-text>a deep trench forming step for forming deep trenches in the epitaxial layer;</claim-text>
<claim-text>a first filling step for completely filling the deep trenches and beyond the second dielectric layer with an epitaxial material;</claim-text>
<claim-text>a second filling step for forming a surface filling layer with a predetermined thickness by filling an entire surface including the second dielectric layer and the epitaxial material, using a third dielectric, wherein the third dielectric is filled by an accessary equipment and the third dielectric is a flowable dielectric that completely fills the entire surface of the second dielectric and the epitaxial material using a spin-coating process;</claim-text>
<claim-text>an etching step for etching back the surface filling layer to expose an interface of the first dielectric layer and the epitaxial layer on the substrate; and</claim-text>
<claim-text>a removing step for removing the first dielectric layer, the second dielectric layer and the surface filling layer to planarize the epitaxial layer. </claim-text>
</claim-text>
</claim>
</claims>
</us-patent-grant>
